Repository: Nefken/Aalto_Project

File: Data_PlasmaEtchingTest/Test_Parameters.txt
Paramètres des tests :

test6 : Clean contact
    Dose EBL : 1000 -> 3000 µc/cm² [500]
    20s MIBK / 20s MG / IPA
    Plasma 2 min / Pression = 4.10-4mbar / I_power = 35mA / V = -0.4kV / Ion energy = 1 kV
    20nm Al 14° 
    25nm Cu -14°
    Acetone
    
    
test7 : NIS
    Dose EBL : 1000 -> 3000 µc/cm² [500]
    20s MIBK / 20s MG / IPA
    Plasma 2 min / Pression = 4.10-4mbar / I_power = 35mA / V = -0.4kV / Ion energy = 1 kV
    20nm Al 14° 
    Ox 1mbar / 1 min
    25nm Cu -14°
    Acetone
    
    
test8 : 
    Dose EBL : 1000 -> 3000 µc/cm² [500]
    20s MIBK / 20s MG / IPA
    Plasma 2 min / Pression = 4.10-4mbar / I_power = 35mA / V = -0.4kV / Ion energy = 1 kV
    20nm Al 14° 
    25nm Cu -14°
    Acetone
    
    
test9 :
    Dose EBL : 1000 -> 3000 µc/cm² [500]
    20s MIBK / 20s MG / IPA
    20nm Al 15°
    Ox 10min / 0.2 bar
    Plasma 25 min / Pression = 4.10-4mbar / I_power = 40mA / V = -0.8kV / Ion energy = 1.5 kV
    25nm Cu -15°
    Acetone

test10 : Raté à cause de problème EBL : tentative de changement de pattern

test11 : Raté à cause de problème EBL (vérification)

test12 : Clean contact de référence :
    Pattern 4 pads
    Dose EBL : 2000 -> 3000 µc/cm² [250]
    Surface de jonction : 2µm² -> 0.5µm²
    20s MIBK/20s MG/IPA
    Plasma 2 min / 4.10-4mbar / 35mA / -0.4kV / 1 kV
    20nm Al 15°
    25nm Cu -15°
    Acetone


test13.i : i = position dans évaporateur (Centre/bas/haut/droite = 2/1/3/4) 
    Pattern 4 pads
    Dose EBL : 2000 -> 3000 µc/cm² [250]
    Surface de jonction : 2µm² -> 0.5µm²
    20s MIBK / 20s MG / IPA
    20nm Al 15°
    Ox 10min / 0.2 bar
    Plasma 10 min / Pression = 4.10-4mbar / I_power = 40mA / V = -0.8kV / Ion energy = 1.5 kV
    25nm Cu -15°
    Acetone
    
    
test14.i : i = position dans évaporateur (Centre/gauche/haut/droite) = 1/2/3/4) 
    Pattern 4 pads
    Dose EBL : 2000 -> 3000 µc/cm² [250]
    Surface de jonction : 2µm² -> 0.5µm²
    20s MIBK / 20s MG / IPA
    20nm Al 15°
    Ox 10min / 0.2 bar
    Plasma 20 min / Pression = 4.10-4mbar / I_power = 40mA / V = -0.8kV / Ion energy = 1.5 kV
    25nm Cu -15°
    Acetone
    
test15 : Oxydation de référence
    Pattern 4 pads
    Dose EBL : 2000 -> 3000 µc/cm² [250]
    Surface de jonction : 2µm² -> 0.5µm²
    20s MIBK / 20s MG / IPA
    20 nm Al
    Ox 10min / 200mbar
    25nm Cu
    Acetone
    
test16.i : Oxydation "normale"
    Pattern 4 pads
    Dose EBL : 2000 -> 3000 µc/cm² [250]
    Surface de jonction : 2µm² -> 0.5µm²
    20s MIBK / 20s MG / IPA
    20 nm Al
    Ox 2min  / 2 mbar
    25nm Cu
    Acetone

test17.i : Oxydation après Plasma Etching - > Fail
    Pattern 4 pads
    Dose EBL : 2000 -> 3000 µc/cm² [250]
    Surface de jonction : 2µm² -> 0.5µm²
    20s MIBK / 20s MG / IPA
    20 nm Al
    Ox 10min / 200mbar
    Plasma 10 min / Pression = 4.10-4mbar / I_power = 40mA / V = -0.8kV / Ion energy = 1.5kV
    Ox 2min / 2 mbar
    25nm Cu
    Acetone

Oxygen cleaning / LISA Maintenance

test18.i : Oxydation après Plasma Etching - > Fail
    Pattern 4 pads
    Dose EBL : 2000 -> 3000 µc/cm² [250]
    Surface de jonction : 2µm² -> 0.5µm²
    20s MIBK / 20s MG / IPA
    20 nm Al
    Ox 10min / 200mbar
    Plasma 10 min / Pression = 4.10-4mbar / I_power = 40mA / V = -0.8kV / Ion energy = 1.5kV
    Ox 2min / 2 mbar
    25nm Cu
    Acetone

test19.i : Oxydation "normale" 
    Pattern 4 pads
    Dose EBL : 2000 -> 3000 µc/cm² [250]
    Surface de jonction : 2µm² -> 0.5µm²
    20s MIBK / 20s MG / IPA
    20 nm Al
    Ox 2min  / 2 mbar
    25nm Cu
    Acetone
 
test20: Oxydation après Plasma Etching   -> Fail
    Pattern 4 pads
    Dose EBL : 2000 -> 3000 µc/cm² [250]
    Surface de jonction : 2µm² -> 0.5µm²
    20s MIBK / 20s MG / IPA
    20 nm Al
    Ox 10min / 200mbar
    Plasma 10 min / Pression = 4.10-4mbar / I_power = 40mA / V = -0.8kV / Ion energy = 1.5kV
    Ox 2min / 2 mbar
    25nm Cu
    Acetone

test21 : Oxydation "normale" 
    Pattern 4 pads
    Dose EBL : 2000 -> 3000 µc/cm² [250]
    Surface de jonction : 2µm² -> 0.5µm²
    20s MIBK / 20s MG / IPA
    20 nm Al
    Ox 2min  / 2 mbar
    25nm Cu
    Acetone
    
test22 : Plasma 5 min
    Pattern 4 pads
    Dose EBL : 2000 -> 3000 µc/cm² [250]
    Surface de jonction : 2µm² -> 0.5µm²
    20s MIBK / 20s MG / IPA
    20nm Al 15°
    Ox 10min / 0.2 bar
    Plasma 5 min / Pression = 4.10-4mbar / I_power = 40mA / V = -250V / Ion energy = 1.5 kV
    25nm Cu -15°
    Acetone   
    
test23 : Plasma 2 min
    Pattern 4 pads
    Dose EBL : 2000 -> 3000 µc/cm² [250]
    Surface de jonction : 2µm² -> 0.5µm²
    20s MIBK / 20s MG / IPA
    20nm Al 15°
    Ox 10min / 0.2 bar
    Plasma 2 min 30s/ Pression = 4.10-4mbar / I_power = 40mA / V = -250V / Ion energy = 1.5 kV
    25nm Cu -15°
    Acetone 

test24: Oxydation après Plasma Etching -> R = 10kOhm !
    Pattern 4 pads
    Dose EBL : 2000 -> 3000 µc/cm² [250]
    Surface de jonction : 2µm² -> 0.5µm²
    20s MIBK / 20s MG / IPA
    20 nm Al
    Ox 10min / 200mbar
    Plasma 10 min / Pression = 4.10-4mbar / I_power = 40mA / V = -250V / Ion energy = 1.5kV
    Ox 2min / 2 mbar
    25nm Cu
    Acetone

test25 : Oxydation "normale" 
    Pattern 4 pads
    Dose EBL : 2000 -> 3000 µc/cm² [250]
    Surface de jonction : 2µm² -> 0.5µm²
    20s MIBK / 20s MG / IPA
    20 nm Al
    Ox 2min  / 2 mbar
    25nm Cu
    Acetone
